Repository: BennySebas/EIS-project-data-collection

# EIS-project-data-collection
This repository contains the experimental datasets generated throughout the development and validation of the proposed battery analysis system. The stored data support the calibration of the measurement setup, the acquisition of EIS results, the extraction of ECM parameters, and the monitoring of charge--discharge cycling behavior.

File: Charge_Discharge_data/FULL_CYCLE_07_09_2025_19H57.txt (part 1 of 4)
CHARGE_PARAMS,Charge_Intensity_Percent,Charge_Current_Threshold_mA
CHARGE_PARAMS,100,25
DISCHARGE_PARAMS,Discharge_Current_mA,Voltage_Threshold_V,Has_Discharge_Chip,Discharge_Current_Threshold_mA
DISCHARGE_PARAMS,250,2.00,true,100
MONITOR_PARAMS,Derivative_Threshold_V_per_s,Min_Runtime_min,Max_Runtime_min,Derivative_Avg_Count
MONITOR_PARAMS,0.000100,20,60,10
NUM_CYCLES,Number_of_Cycles
NUM_CYCLES,5
RECORDING_INTERVAL,Interval_seconds
RECORDING_INTERVAL,10
DATETIME,STATUS,VOLTAGE_V,CURRENT_A,COULOMB_COUNT_C
2025-09-07 19:57:29.56,D,3.651363,-0.421391,-2.900861
2025-09-07 19:57:39.56,D,3.624985,-0.421602,-6.444399
2025-09-07 19:57:49.56,D,3.604687,-0.420393,-9.979817
2025-09-07 19:57:59.56,D,3.583997,-0.418712,-13.503235
2025-09-07 19:58:09.56,D,3.563699,-0.416662,-17.016312
2025-09-07 19:58:19.56,D,3.539162,-0.414508,-20.506220
2025-09-07 19:58:29.56,D,3.514011,-0.411041,-23.976410
2025-09-07 19:58:39.56,D,3.487690,-0.407941,-27.418550
2025-09-07 19:58:49.56,D,3.460533,-0.405629,-30.836084
2025-09-07 19:58:59.56,D,3.427073,-0.402161,-34.227570
2025-09-07 19:59:09.56,D,3.392610,-0.399902,-37.596691
2025-09-07 19:59:19.56,D,3.363277,-0.398168,-40.947441
2025-09-07 19:59:29.56,D,3.335171,-0.395225,-44.278446
2025-09-07 19:59:39.56,D,3.302771,-0.393334,-47.585217
2025-09-07 19:59:49.56,D,3.277342,-0.390287,-50.875046
2025-09-07 19:59:59.56,D,3.251356,-0.385663,-54.139385
2025-09-07 20:00:09.56,D,3.228101,-0.383561,-57.368523
2025-09-07 20:00:19.56,D,3.201892,-0.379831,-60.575474
2025-09-07 20:00:29.56,D,3.180924,-0.378570,-63.761868
2025-09-07 20:00:39.56,D,3.164083,-0.377098,-66.931549
2025-09-07 20:00:49.56,D,3.145959,-0.375312,-70.090584
2025-09-07 20:00:59.56,D,3.127891,-0.373841,-73.238365
2025-09-07 20:01:09.56,D,3.113726,-0.373210,-76.377029
2025-09-07 20:01:19.56,D,3.094487,-0.370898,-79.498291
2025-09-07 20:01:29.56,D,3.080378,-0.370531,-82.611725
2025-09-07 20:01:39.56,D,3.067720,-0.368114,-85.712395
2025-09-07 20:01:49.56,D,3.053110,-0.367693,-88.805389
2025-09-07 20:01:59.56,D,3.040729,-0.366485,-91.889511
2025-09-07 20:02:09.56,D,3.029966,-0.365854,-94.963791
2025-09-07 20:02:19.56,D,3.016192,-0.364751,-98.031273
2025-09-07 20:02:29.56,D,3.001303,-0.363858,-101.092743
2025-09-07 20:02:39.56,D,2.987362,-0.361914,-104.142677
2025-09-07 20:02:49.56,D,2.977101,-0.361336,-107.178642
2025-09-07 20:02:59.56,D,2.963549,-0.359234,-110.197716
2025-09-07 20:03:09.56,D,2.954236,-0.357815,-113.204041
2025-09-07 20:03:19.56,D,2.940295,-0.354926,-116.195007
2025-09-07 20:03:29.56,D,2.929868,-0.355504,-119.182411
2025-09-07 20:03:39.56,D,2.917934,-0.353244,-122.155998
2025-09-07 20:03:49.56,D,2.905331,-0.351983,-125.119728
2025-09-07 20:03:59.56,D,2.887652,-0.351037,-128.073502
2025-09-07 20:04:09.56,D,2.876500,-0.350092,-131.018051
2025-09-07 20:04:19.56,D,2.861778,-0.349409,-133.956116
2025-09-07 20:04:29.56,D,2.850569,-0.348568,-136.886337
2025-09-07 20:04:39.56,D,2.835511,-0.347044,-139.805618
2025-09-07 20:04:49.56,D,2.823745,-0.344838,-142.711349
2025-09-07 20:04:59.56,D,2.806681,-0.343944,-145.605087
2025-09-07 20:05:09.56,D,2.792851,-0.342053,-148.486084
2025-09-07 20:05:19.56,D,2.771438,-0.341265,-151.356812
2025-09-07 20:05:29.56,D,2.751696,-0.339846,-154.219742
2025-09-07 20:05:39.56,D,2.735747,-0.336904,-157.063553
2025-09-07 20:05:49.56,D,2.714668,-0.334066,-159.889740
2025-09-07 20:05:59.56,D,2.692585,-0.329443,-162.669479
2025-09-07 20:06:09.56,D,2.665371,-0.325817,-165.417007
2025-09-07 20:06:19.56,D,2.639831,-0.323138,-168.146652
2025-09-07 20:06:29.56,D,2.612952,-0.321141,-170.854980
2025-09-07 20:06:39.56,D,2.585181,-0.318356,-173.539047
2025-09-07 20:06:49.56,D,2.544527,-0.315887,-176.200653
2025-09-07 20:06:59.56,D,2.512015,-0.311263,-178.836197
2025-09-07 20:07:09.56,D,2.477998,-0.306587,-181.435913
2025-09-07 20:07:19.56,D,2.437234,-0.304222,-184.000900
2025-09-07 20:07:29.56,D,2.397752,-0.301333,-186.541641
2025-09-07 20:07:39.56,D,2.353976,-0.296709,-189.048080
2025-09-07 20:07:49.56,D,2.313546,-0.293084,-191.529312
2025-09-07 20:07:59.57,R,0.985545,0.000000,0.000000
2025-09-07 20:08:09.57,R,2.944868,0.000000,0.000000
2025-09-07 20:08:19.57,R,3.045022,0.000000,0.000000
2025-09-07 20:08:29.57,R,3.107648,0.000000,0.000000
2025-09-07 20:08:39.57,R,3.153097,0.000000,0.000000
2025-09-07 20:08:49.57,R,3.189511,0.000000,0.000000
2025-09-07 20:08:59.57,R,3.219458,0.000000,0.000000
2025-09-07 20:09:09.57,R,3.243882,0.000000,0.000000
2025-09-07 20:09:19.57,R,3.262119,0.000000,0.000000
2025-09-07 20:09:29.57,R,3.281191,0.000000,0.000000
2025-09-07 20:09:39.57,R,3.297083,0.000000,0.000000
2025-09-07 20:09:49.57,R,3.311080,0.000000,0.000000
2025-09-07 20:09:59.57,R,3.329149,0.000000,0.000000
2025-09-07 20:10:09.57,R,3.338963,0.000000,0.000000
2025-09-07 20:10:19.57,R,3.351957,0.000000,0.000000
2025-09-07 20:10:29.57,R,3.359206,0.000000,0.000000
2025-09-07 20:10:39.57,R,3.368017,0.000000,0.000000
2025-09-07 20:10:49.57,R,3.379505,0.000000,0.000000
2025-09-07 20:10:59.57,R,3.386029,0.000000,0.000000
2025-09-07 20:11:09.57,R,3.392498,0.000000,0.000000
2025-09-07 20:11:19.57,R,3.400306,0.000000,0.000000
2025-09-07 20:11:29.57,R,3.407276,0.000000,0.000000
2025-09-07 20:11:39.57,R,3.412462,0.000000,0.000000
2025-09-07 20:11:49.57,R,3.417202,0.000000,0.000000
2025-09-07 20:11:59.57,R,3.422891,0.000000,0.000000
2025-09-07 20:12:09.57,R,3.436331,0.000000,0.000000
2025-09-07 20:12:19.57,R,3.440903,0.000000,0.000000
2025-09-07 20:12:29.57,R,3.445811,0.000000,0.000000
2025-09-07 20:12:39.57,R,3.451499,0.000000,0.000000
2025-09-07 20:12:49.57,R,3.455402,0.000000,0.000000
2025-09-07 20:12:59.57,R,3.458860,0.000000,0.000000
2025-09-07 20:13:09.57,R,3.462373,0.000000,0.000000
2025-09-07 20:13:19.57,R,3.464993,0.000000,0.000000
2025-09-07 20:13:29.57,R,3.468005,0.000000,0.000000
2025-09-07 20:13:39.57,R,3.470905,0.000000,0.000000
2025-09-07 20:13:49.57,R,3.472522,0.000000,0.000000
2025-09-07 20:13:59.57,R,3.474808,0.000000,0.000000
2025-09-07 20:14:09.57,R,3.476815,0.000000,0.000000
2025-09-07 20:14:19.57,R,3.480385,0.000000,0.000000
2025-09-07 20:14:29.57,R,3.485292,0.000000,0.000000
2025-09-07 20:14:39.57,R,3.487188,0.000000,0.000000
2025-09-07 20:14:49.57,R,3.488304,0.000000,0.000000
2025-09-07 20:14:59.57,R,3.491204,0.000000,0.000000
2025-09-07 20:15:09.57,R,3.493323,0.000000,0.000000
2025-09-07 20:15:19.57,R,3.494939,0.000000,0.000000
2025-09-07 20:15:29.57,R,3.496613,0.000000,0.000000
2025-09-07 20:15:39.58,R,3.497617,0.000000,0.000000
2025-09-07 20:15:49.58,R,3.499234,0.000000,0.000000
2025-09-07 20:15:59.58,R,3.500906,0.000000,0.000000
2025-09-07 20:16:09.58,R,3.503193,0.000000,0.000000
2025-09-07 20:16:19.58,R,3.504031,0.000000,0.000000
2025-09-07 20:16:29.58,R,3.506149,0.000000,0.000000
2025-09-07 20:16:39.58,R,3.508770,0.000000,0.000000
2025-09-07 20:16:49.58,R,3.510610,0.000000,0.000000
2025-09-07 20:16:59.58,R,3.512673,0.000000,0.000000
2025-09-07 20:17:09.58,R,3.513342,0.000000,0.000000
2025-09-07 20:17:19.58,R,3.515127,0.000000,0.000000
2025-09-07 20:17:29.58,R,3.516242,0.000000,0.000000
2025-09-07 20:17:39.58,R,3.517413,0.000000,0.000000
2025-09-07 20:17:49.58,R,3.518919,0.000000,0.000000
2025-09-07 20:17:59.58,R,3.520202,0.000000,0.000000
2025-09-07 20:18:09.58,R,3.521095,0.000000,0.000000
2025-09-07 20:18:19.58,R,3.521986,0.000000,0.000000
2025-09-07 20:18:29.58,R,3.522655,0.000000,0.000000
2025-09-07 20:18:39.58,R,3.523603,0.000000,0.000000
2025-09-07 20:18:49.58,R,3.524663,0.000000,0.000000
2025-09-07 20:18:59.58,R,3.524886,0.000000,0.000000
2025-09-07 20:19:09.58,R,3.525778,0.000000,0.000000
2025-09-07 20:19:19.58,R,3.527674,0.000000,0.000000
2025-09-07 20:19:29.58,R,3.527842,0.000000,0.000000
2025-09-07 20:19:39.58,R,3.527842,0.000000,0.000000
2025-09-07 20:19:49.58,R,3.530072,0.000000,0.000000
2025-09-07 20:19:59.58,R,3.531132,0.000000,0.000000
2025-09-07 20:20:09.58,R,3.531410,0.000000,0.000000
2025-09-07 20:20:19.58,R,3.533474,0.000000,0.000000
2025-09-07 20:20:29.58,R,3.532860,0.000000,0.000000
2025-09-07 20:20:39.58,R,3.535091,0.000000,0.000000
2025-09-07 20:20:49.58,R,3.536708,0.000000,0.000000
2025-09-07 20:20:59.58,R,3.536987,0.000000,0.000000
2025-09-07 20:21:09.58,R,3.536374,0.000000,0.000000
2025-09-07 20:21:19.58,R,3.540389,0.000000,0.000000
2025-09-07 20:21:29.58,R,3.540779,0.000000,0.000000
2025-09-07 20:21:39.58,R,3.542396,0.000000,0.000000
2025-09-07 20:21:49.58,R,3.542731,0.000000,0.000000
2025-09-07 20:21:59.58,R,3.543734,0.000000,0.000000
2025-09-07 20:22:09.58,R,3.544013,0.000000,0.000000
2025-09-07 20:22:19.58,R,3.544794,0.000000,0.000000
2025-09-07 20:22:29.58,R,3.544850,0.000000,0.000000
2025-09-07 20:22:39.58,R,3.546077,0.000000,0.000000
2025-09-07 20:22:49.58,R,3.546077,0.000000,0.000000
2025-09-07 20:22:59.58,R,3.546634,0.000000,0.000000
2025-09-07 20:23:09.58,R,3.547415,0.000000,0.000000
2025-09-07 20:23:19.58,R,3.547917,0.000000,0.000000
2025-09-07 20:23:29.60,R,3.547471,0.000000,0.000000
2025-09-07 20:23:39.60,R,3.549200,0.000000,0.000000
2025-09-07 20:23:49.60,R,3.549255,0.000000,0.000000
2025-09-07 20:23:59.60,R,3.549590,0.000000,0.000000
2025-09-07 20:24:09.60,R,3.549869,0.000000,0.000000
2025-09-07 20:24:19.60,R,3.550594,0.000000,0.000000
2025-09-07 20:24:29.62,R,3.550594,0.000000,0.000000
2025-09-07 20:24:39.62,R,3.550538,0.000000,0.000000
2025-09-07 20:24:49.62,R,3.551319,0.000000,0.000000
2025-09-07 20:24:59.62,R,3.552658,0.000000,0.000000
2025-09-07 20:25:09.62,R,3.552490,0.000000,0.000000
2025-09-07 20:25:19.62,R,3.552657,0.000000,0.000000
2025-09-07 20:25:29.62,R,3.552490,0.000000,0.000000
2025-09-07 20:25:39.62,R,3.553828,0.000000,0.000000
2025-09-07 20:25:49.62,R,3.554107,0.000000,0.000000
2025-09-07 20:25:59.62,R,3.554274,0.000000,0.000000
2025-09-07 20:26:09.62,R,3.554329,0.000000,0.000000
2025-09-07 20:26:19.62,R,3.555389,0.000000,0.000000
2025-09-07 20:26:29.62,R,3.555333,0.000000,0.000000
2025-09-07 20:26:39.62,R,3.555668,0.000000,0.000000
2025-09-07 20:26:49.62,R,3.557565,0.000000,0.000000
2025-09-07 20:26:59.62,R,3.556895,0.000000,0.000000
2025-09-07 20:27:09.62,R,3.557677,0.000000,0.000000
2025-09-07 20:27:19.62,R,3.560074,0.000000,0.000000
2025-09-07 20:27:29.62,R,3.560688,0.000000,0.000000
2025-09-07 20:27:39.62,R,3.561579,0.000000,0.000000
2025-09-07 20:27:49.62,R,3.560576,0.000000,0.000000
2025-09-07 20:27:59.62,R,3.562138,0.000000,0.000000
2025-09-07 20:28:09.62,R,3.563308,0.000000,0.000000
2025-09-07 20:28:19.62,R,3.560799,0.000000,0.000000
2025-09-07 20:28:29.62,R,3.561580,0.000000,0.000000
2025-09-07 20:28:39.62,R,3.561971,0.000000,0.000000
2025-09-07 20:28:49.62,R,3.562361,0.000000,0.000000
2025-09-07 20:28:59.62,R,3.564145,0.000000,0.000000
2025-09-07 20:29:09.62,R,3.563811,0.000000,0.000000
2025-09-07 20:29:19.62,R,3.562417,0.000000,0.000000
2025-09-07 20:29:29.62,R,3.564982,0.000000,0.000000
2025-09-07 20:29:39.62,R,3.564480,0.000000,0.000000
2025-09-07 20:29:49.62,R,3.565372,0.000000,0.000000
2025-09-07 20:29:59.62,R,3.565650,0.000000,0.000000
2025-09-07 20:30:12.62,C,3.811967,0.484172,3.014577
2025-09-07 20:30:22.62,C,3.864778,0.480337,7.085413
2025-09-07 20:30:32.62,C,3.911954,0.481545,11.107716
2025-09-07 20:30:42.62,C,3.948592,0.482701,15.186489
2025-09-07 20:30:52.62,C,3.994097,0.488901,19.238852
2025-09-07 20:31:02.62,C,4.036479,0.507028,23.357862
2025-09-07 20:31:12.62,C,4.054213,0.445816,27.412754
2025-09-07 20:31:22.62,C,4.056723,0.404045,30.963816
2025-09-07 20:31:32.62,C,4.058730,0.375883,34.232315
2025-09-07 20:31:42.62,C,4.059453,0.354025,37.276802
2025-09-07 20:31:52.62,C,4.060625,0.339524,40.183975
2025-09-07 20:32:02.62,C,4.061239,0.329909,42.989742
2025-09-07 20:32:12.62,C,4.062633,0.321554,45.726940
2025-09-07 20:32:22.62,C,4.063303,0.313831,48.397087
2025-09-07 20:32:32.62,C,4.063581,0.307683,51.007000
2025-09-07 20:32:42.62,C,4.063637,0.302902,53.572620
2025-09-07 20:32:52.62,C,4.063693,0.298593,56.096188
2025-09-07 20:33:02.62,C,4.064028,0.292026,58.572823
2025-09-07 20:33:12.62,C,4.063191,0.285721,60.998856
2025-09-07 20:33:22.62,C,4.063581,0.282936,63.385921
2025-09-07 20:33:32.62,C,4.063972,0.278365,65.742836
2025-09-07 20:33:42.62,C,4.064028,0.272585,68.061775
2025-09-07 20:33:52.62,C,4.065310,0.265124,70.316788
2025-09-07 20:34:02.62,C,4.063804,0.261656,72.528343
2025-09-07 20:34:12.62,C,4.064474,0.258084,74.713074
2025-09-07 20:34:22.62,C,4.064697,0.254721,76.869385
2025-09-07 20:34:32.62,C,4.063804,0.251095,78.991638
2025-09-07 20:34:42.62,C,4.064529,0.247943,81.088676
2025-09-07 20:34:52.62,C,4.065032,0.241270,83.146164
2025-09-07 20:35:02.62,C,4.065199,0.239063,85.165756
2025-09-07 20:35:12.62,C,4.065589,0.236594,87.160980
2025-09-07 20:35:22.62,C,4.065701,0.233284,89.133423
2025-09-07 20:35:32.62,C,4.065979,0.230972,91.081825
2025-09-07 20:35:42.62,C,4.066147,0.228292,93.009987
2025-09-07 20:35:52.62,C,4.067485,0.225297,94.917374
2025-09-07 20:36:02.62,C,4.066258,0.220516,96.791153
2025-09-07 20:36:12.62,C,4.066537,0.217101,98.626236
2025-09-07 20:36:22.62,C,4.066704,0.213475,100.430710
2025-09-07 20:36:32.62,C,4.068601,0.211111,102.214096
2025-09-07 20:36:42.62,C,4.066482,0.208011,103.977325
2025-09-07 20:36:52.62,C,4.066928,0.205909,105.715881
2025-09-07 20:37:02.62,C,4.065979,0.203177,107.435089
2025-09-07 20:37:12.62,C,4.066928,0.201338,109.131424
2025-09-07 20:37:22.62,C,4.067151,0.198816,110.810890
2025-09-07 20:37:32.62,C,4.067597,0.196452,112.469650
2025-09-07 20:37:42.62,C,4.067486,0.193667,114.110641
2025-09-07 20:37:52.62,C,4.067542,0.191565,115.729652
2025-09-07 20:38:02.62,C,4.067486,0.187887,117.328667
2025-09-07 20:38:12.62,C,4.066426,0.183579,118.891327
2025-09-07 20:38:22.62,C,4.066538,0.182108,120.429802
2025-09-07 20:38:32.62,C,4.066091,0.179796,121.952728
2025-09-07 20:38:42.62,C,4.068824,0.177852,123.456703
2025-09-07 20:38:52.62,C,4.066258,0.173491,124.938309
2025-09-07 20:39:02.62,C,4.067597,0.169602,126.383270
2025-09-07 20:39:12.62,C,4.065924,0.162824,127.767960
2025-09-07 20:39:22.62,C,4.066092,0.159672,129.122406
2025-09-07 20:39:32.62,C,4.066593,0.157728,130.458267
2025-09-07 20:39:42.62,C,4.067430,0.156887,131.783615
2025-09-07 20:39:52.62,C,4.068880,0.154628,133.091263
2025-09-07 20:40:02.62,C,4.069326,0.154102,134.390320
2025-09-07 20:40:12.62,C,4.067988,0.152211,135.682007
2025-09-07 20:40:22.62,C,4.068211,0.149952,136.953003
2025-09-07 20:40:32.62,C,4.070051,0.148638,138.207825
2025-09-07 20:40:42.62,C,4.070497,0.147324,139.451813
2025-09-07 20:40:52.62,C,4.070887,0.144382,140.675018
2025-09-07 20:41:02.62,C,4.069716,0.142648,141.875458
2025-09-07 20:41:12.62,C,4.069102,0.139286,143.057526
2025-09-07 20:41:22.62,C,4.069661,0.138813,144.226044
2025-09-07 20:41:32.62,C,4.069214,0.136816,145.381607
2025-09-07 20:41:42.62,C,4.070831,0.135187,146.522705
2025-09-07 20:41:52.62,C,4.068266,0.133296,147.650436
2025-09-07 20:42:02.62,C,4.070051,0.132350,148.768402
2025-09-07 20:42:12.62,C,4.071445,0.131772,149.880051
2025-09-07 20:42:22.62,C,4.072615,0.129775,150.978668
2025-09-07 20:42:32.62,C,4.072058,0.129460,152.068298
2025-09-07 20:42:42.62,C,4.075292,0.128777,153.152344
2025-09-07 20:42:52.62,C,4.074065,0.127306,154.228409
2025-09-07 20:43:02.62,C,4.073843,0.125835,155.290558
2025-09-07 20:43:12.62,C,4.074121,0.124942,156.340561
2025-09-07 20:43:22.62,C,4.073397,0.123155,157.380295
2025-09-07 20:43:32.62,C,4.072504,0.120843,158.404205
2025-09-07 20:43:42.62,C,4.074622,0.120318,159.421219
2025-09-07 20:43:52.62,C,4.075961,0.118216,160.421768
2025-09-07 20:44:02.62,C,4.073173,0.116114,161.404953
2025-09-07 20:44:12.62,C,4.074065,0.114223,162.366440
2025-09-07 20:44:22.62,C,4.070385,0.112699,163.319321
2025-09-07 20:44:32.62,C,4.073396,0.111648,164.259125
2025-09-07 20:44:42.62,C,4.072560,0.110125,165.191910
2025-09-07 20:44:52.62,C,4.075905,0.110703,166.120926
2025-09-07 20:45:02.62,C,4.074009,0.108916,167.044525
2025-09-07 20:45:12.62,C,4.075850,0.108391,167.955170
2025-09-07 20:45:22.62,C,4.077188,0.107918,168.860413
2025-09-07 20:45:32.62,C,4.075292,0.106394,169.754929
2025-09-07 20:45:42.62,C,4.075181,0.105081,170.642578
2025-09-07 20:45:52.62,C,4.077188,0.104976,171.525497
2025-09-07 20:46:02.62,C,4.076519,0.103557,172.399918
2025-09-07 20:46:12.62,C,4.075069,0.102243,173.265396
2025-09-07 20:46:22.62,C,4.076965,0.101770,174.125641
2025-09-07 20:46:32.62,C,4.073898,0.100142,174.973389
2025-09-07 20:46:42.62,C,4.077244,0.099826,175.814377
2025-09-07 20:46:52.62,C,4.076295,0.099354,176.648514
2025-09-07 20:47:02.62,C,4.074790,0.098040,177.472488
2025-09-07 20:47:12.62,C,4.074233,0.096149,178.289841
2025-09-07 20:47:22.62,C,4.074512,0.094625,179.094543
2025-09-07 20:47:32.62,C,4.076016,0.095045,179.896423
2025-09-07 20:47:42.62,C,4.074121,0.092733,180.677979
2025-09-07 20:47:52.62,C,4.075738,0.090842,181.453720
2025-09-07 20:48:02.62,C,4.076965,0.090264,182.218018
2025-09-07 20:48:12.62,C,4.075571,0.089055,182.971451
2025-09-07 20:48:22.62,C,4.077802,0.089055,183.719070
2025-09-07 20:48:32.62,C,4.072839,0.086376,184.454956
2025-09-07 20:48:42.62,C,4.075404,0.085850,185.181717
2025-09-07 20:48:52.62,C,4.077633,0.085167,185.904785
2025-09-07 20:49:02.62,C,4.073284,0.084642,186.613831
2025-09-07 20:49:12.62,C,4.076574,0.084169,187.318558
2025-09-07 20:49:22.62,C,4.076407,0.083170,188.022507
2025-09-07 20:49:32.62,C,4.075905,0.082593,188.720612
2025-09-07 20:49:42.62,C,4.076630,0.081647,189.408569
2025-09-07 20:49:52.62,C,4.075069,0.080964,190.093140
2025-09-07 20:50:02.62,C,4.075905,0.080176,190.772125
2025-09-07 20:50:12.62,C,4.076128,0.079598,191.445007
2025-09-07 20:50:22.62,C,4.073285,0.077916,192.109192
2025-09-07 20:50:32.62,C,4.074623,0.077023,192.766190
2025-09-07 20:50:42.62,C,4.075459,0.078179,193.418884
2025-09-07 20:50:52.62,C,4.077523,0.076918,194.071564
2025-09-07 20:51:02.62,C,4.075626,0.076393,194.710175
2025-09-07 20:51:12.62,C,4.076574,0.074816,195.344666
2025-09-07 20:51:22.62,C,4.076686,0.075604,195.978882
2025-09-07 20:51:32.62,C,4.077634,0.073818,196.599075
2025-09-07 20:51:42.62,C,4.075683,0.071769,197.213074
2025-09-07 20:51:52.62,C,4.077913,0.069983,197.804352
2025-09-07 20:52:02.62,C,4.076909,0.068301,198.390152
2025-09-07 20:52:12.62,C,4.077691,0.066305,198.955383
2025-09-07 20:52:22.62,C,4.075794,0.064255,199.499146
2025-09-07 20:52:32.62,C,4.078024,0.065411,200.042542
2025-09-07 20:52:42.62,C,4.076519,0.063993,200.581390
2025-09-07 20:52:52.62,C,4.075236,0.063415,201.116486
2025-09-07 20:53:02.62,C,4.075403,0.061944,201.641983
2025-09-07 20:53:12.62,C,4.073619,0.061523,202.160187
2025-09-07 20:53:22.62,C,4.075571,0.060525,202.674362
2025-09-07 20:53:32.62,C,4.076240,0.059947,203.178604
2025-09-07 20:53:42.62,C,4.074400,0.059579,203.679840
2025-09-07 20:53:52.62,C,4.074065,0.058686,204.176041
2025-09-07 20:54:02.62,C,4.076798,0.058949,204.669388
2025-09-07 20:54:12.62,C,4.076575,0.058266,205.158066
2025-09-07 20:54:22.62,C,4.075348,0.057162,205.642899
2025-09-07 20:54:32.62,C,4.074734,0.056216,206.120407
2025-09-07 20:54:42.62,C,4.077579,0.057162,206.595383
2025-09-07 20:54:52.62,C,4.075013,0.055954,207.063614
2025-09-07 20:55:02.62,C,4.077188,0.054588,207.528992
2025-09-07 20:55:12.62,C,4.077522,0.054745,207.992889
2025-09-07 20:55:22.62,C,4.075459,0.054010,208.448807
2025-09-07 20:55:32.62,C,4.076241,0.053852,208.898361
2025-09-07 20:55:42.62,C,4.075570,0.053116,209.343674
2025-09-07 20:55:52.62,C,4.077411,0.052328,209.788544
2025-09-07 20:56:02.62,C,4.076240,0.053064,210.228653
2025-09-07 20:56:12.62,C,4.078750,0.052223,210.668411
2025-09-07 20:56:22.62,C,4.079140,0.051330,211.103668
2025-09-07 20:56:32.62,C,4.078861,0.051382,211.534409
2025-09-07 20:56:42.62,C,4.078248,0.050647,211.961472
2025-09-07 20:56:52.62,C,4.077913,0.049701,212.384064
2025-09-07 20:57:02.62,C,4.075460,0.049123,212.797623
2025-09-07 20:57:12.62,C,4.077802,0.048440,213.206955
2025-09-07 20:57:22.62,C,4.079084,0.048125,213.610977
2025-09-07 20:57:32.62,C,4.078750,0.048230,214.013229
2025-09-07 20:57:42.62,C,4.078862,0.047179,214.414551
2025-09-07 20:57:52.62,C,4.079530,0.046496,214.814331
2025-09-07 20:58:02.62,C,4.078638,0.045655,215.202698
2025-09-07 20:58:12.62,C,4.078861,0.045761,215.584000
2025-09-07 20:58:22.62,C,4.078805,0.043922,215.956253
2025-09-07 20:58:32.62,C,4.077077,0.042976,216.325851
2025-09-07 20:58:42.62,C,4.078917,0.042450,216.684494
2025-09-07 20:58:52.62,C,4.077188,0.041452,217.034210
2025-09-07 20:59:02.62,C,4.079865,0.041295,217.376282
2025-09-07 20:59:12.62,C,4.078024,0.039403,217.713135
2025-09-07 20:59:22.62,C,4.079308,0.039666,218.047058
2025-09-07 20:59:32.62,C,4.079754,0.039613,218.378357
2025-09-07 20:59:42.62,C,4.078973,0.038562,218.704132
2025-09-07 20:59:52.62,C,4.079308,0.037564,219.023758
2025-09-07 21:00:02.62,C,4.079363,0.037827,219.339828
2025-09-07 21:00:12.62,C,4.079195,0.036934,219.652878
2025-09-07 21:00:22.62,C,4.079419,0.036093,219.958786
2025-09-07 21:00:32.62,C,4.079307,0.035567,220.263779
2025-09-07 21:00:42.62,C,4.079308,0.036408,220.568085
2025-09-07 21:00:52.62,C,4.080367,0.035252,220.872604
2025-09-07 21:01:02.62,C,4.079419,0.034937,221.169006
2025-09-07 21:01:12.62,C,4.079196,0.035095,221.463760
2025-09-07 21:01:22.62,C,4.079642,0.035567,221.751541
2025-09-07 21:01:32.62,C,4.079977,0.033308,222.036102
2025-09-07 21:01:42.62,C,4.078527,0.033308,222.318771
2025-09-07 21:01:52.62,C,4.079587,0.033098,222.598999
2025-09-07 21:02:02.62,C,4.078861,0.032888,222.873947
2025-09-07 21:02:12.62,C,4.080032,0.032310,223.148773
2025-09-07 21:02:22.62,C,4.077745,0.031101,223.414154
2025-09-07 21:02:32.62,C,4.078805,0.031417,223.674332
2025-09-07 21:02:42.62,C,4.079698,0.030629,223.934921
2025-09-07 21:02:52.62,C,4.080702,0.030629,224.194717
2025-09-07 21:03:02.62,C,4.080311,0.030839,224.450562
2025-09-07 21:03:12.62,C,4.080256,0.029473,224.704300
2025-09-07 21:03:22.62,C,4.079698,0.029157,224.952438
2025-09-07 21:03:32.62,C,4.080813,0.029000,225.197693
2025-09-07 21:03:42.62,C,4.080200,0.028159,225.442062
2025-09-07 21:03:52.62,C,4.080311,0.028264,225.680298
2025-09-07 21:04:02.62,C,4.079140,0.028054,225.922043
2025-09-07 21:04:12.62,C,4.078750,0.026793,226.154144
2025-09-07 21:04:22.62,C,4.079921,0.027476,226.383286
2025-09-07 21:04:32.62,C,4.079642,0.026740,226.608368
2025-09-07 21:04:42.62,C,4.079698,0.026215,226.829956
2025-09-07 21:04:52.62,C,4.079977,0.026740,227.054382
2025-09-07 21:05:02.62,C,4.081092,0.026898,227.277786
2025-09-07 21:05:12.63,R,4.036424,0.000000,0.000000
2025-09-07 21:05:22.63,R,4.029006,0.000000,0.000000
2025-09-07 21:05:32.63,R,4.023652,0.000000,0.000000
2025-09-07 21:05:42.63,R,4.018579,0.000000,0.000000
2025-09-07 21:05:52.63,R,4.011663,0.000000,0.000000
2025-09-07 21:06:02.63,R,4.008150,0.000000,0.000000
2025-09-07 21:06:12.63,R,4.005417,0.000000,0.000000
2025-09-07 21:06:22.63,R,4.003131,0.000000,0.000000
2025-09-07 21:06:32.63,R,4.001346,0.000000,0.000000
2025-09-07 21:06:42.63,R,3.998168,0.000000,0.000000
2025-09-07 21:06:52.63,R,3.997276,0.000000,0.000000
2025-09-07 21:07:02.63,R,3.995827,0.000000,0.000000
2025-09-07 21:07:12.63,R,3.993093,0.000000,0.000000
2025-09-07 21:07:22.64,R,3.991588,0.000000,0.000000
2025-09-07 21:07:32.64,R,3.988242,0.000000,0.000000
2025-09-07 21:07:42.64,R,3.986067,0.000000,0.000000
2025-09-07 21:07:52.64,R,3.984673,0.000000,0.000000
2025-09-07 21:08:02.64,R,3.983167,0.000000,0.000000
2025-09-07 21:08:12.64,R,3.981104,0.000000,0.000000
2025-09-07 21:08:22.64,R,3.980323,0.000000,0.000000
2025-09-07 21:08:32.64,R,3.978428,0.000000,0.000000
2025-09-07 21:08:42.64,R,3.976363,0.000000,0.000000
2025-09-07 21:08:52.64,R,3.975694,0.000000,0.000000
2025-09-07 21:09:02.64,R,3.975136,0.000000,0.000000
2025-09-07 21:09:12.64,R,3.973352,0.000000,0.000000
2025-09-07 21:09:22.64,R,3.972237,0.000000,0.000000
2025-09-07 21:09:32.64,R,3.971122,0.000000,0.000000
2025-09-07 21:09:42.64,R,3.969616,0.000000,0.000000
2025-09-07 21:09:52.64,R,3.966995,0.000000,0.000000
2025-09-07 21:10:02.64,R,3.964988,0.000000,0.000000
2025-09-07 21:10:12.64,R,3.962032,0.000000,0.000000
2025-09-07 21:10:22.64,R,3.959913,0.000000,0.000000
2025-09-07 21:10:32.64,R,3.959076,0.000000,0.000000
2025-09-07 21:10:42.64,R,3.956734,0.000000,0.000000
2025-09-07 21:10:52.64,R,3.957013,0.000000,0.000000
2025-09-07 21:11:02.64,R,3.956121,0.000000,0.000000
2025-09-07 21:11:12.64,R,3.956177,0.000000,0.000000
2025-09-07 21:11:22.64,R,3.954170,0.000000,0.000000
2025-09-07 21:11:32.64,R,3.952943,0.000000,0.000000
2025-09-07 21:11:42.64,R,3.953222,0.000000,0.000000
2025-09-07 21:11:52.64,R,3.952999,0.000000,0.000000
2025-09-07 21:12:02.64,R,3.951493,0.000000,0.000000
2025-09-07 21:12:12.64,R,3.950935,0.000000,0.000000
2025-09-07 21:12:22.64,R,3.952329,0.000000,0.000000
2025-09-07 21:12:32.65,R,3.950321,0.000000,0.000000
2025-09-07 21:12:42.65,R,3.949931,0.000000,0.000000
2025-09-07 21:12:52.65,R,3.949819,0.000000,0.000000
2025-09-07 21:13:02.65,R,3.949540,0.000000,0.000000
2025-09-07 21:13:12.65,R,3.948927,0.000000,0.000000
2025-09-07 21:13:22.65,R,3.947811,0.000000,0.000000
2025-09-07 21:13:32.65,R,3.946975,0.000000,0.000000
2025-09-07 21:13:42.65,R,3.947812,0.000000,0.000000
2025-09-07 21:13:52.65,R,3.947253,0.000000,0.000000
2025-09-07 21:14:02.65,R,3.946027,0.000000,0.000000
2025-09-07 21:14:12.65,R,3.945190,0.000000,0.000000
2025-09-07 21:14:22.65,R,3.945079,0.000000,0.000000
2025-09-07 21:14:32.65,R,3.945023,0.000000,0.000000
2025-09-07 21:14:42.65,R,3.945190,0.000000,0.000000
2025-09-07 21:14:52.65,R,3.945023,0.000000,0.000000
2025-09-07 21:15:02.65,R,3.945079,0.000000,0.000000
2025-09-07 21:15:12.65,R,3.945190,0.000000,0.000000
2025-09-07 21:15:22.65,R,3.944131,0.000000,0.000000
2025-09-07 21:15:32.65,R,3.944020,0.000000,0.000000
2025-09-07 21:15:42.65,R,3.943462,0.000000,0.000000
2025-09-07 21:15:52.65,R,3.942124,0.000000,0.000000
2025-09-07 21:16:02.65,R,3.942626,0.000000,0.000000
2025-09-07 21:16:12.65,R,3.941064,0.000000,0.000000
2025-09-07 21:16:22.65,R,3.941901,0.000000,0.000000
2025-09-07 21:16:32.65,R,3.941455,0.000000,0.000000
2025-09-07 21:16:42.65,R,3.941455,0.000000,0.000000
2025-09-07 21:16:52.65,R,3.941789,0.000000,0.000000
2025-09-07 21:17:02.65,R,3.940395,0.000000,0.000000
2025-09-07 21:17:12.65,R,3.940841,0.000000,0.000000
2025-09-07 21:17:22.65,R,3.939837,0.000000,0.000000
2025-09-07 21:17:32.65,R,3.939112,0.000000,0.000000
2025-09-07 21:17:42.66,R,3.937049,0.000000,0.000000
2025-09-07 21:17:52.66,R,3.936993,0.000000,0.000000
2025-09-07 21:18:02.66,R,3.937495,0.000000,0.000000
2025-09-07 21:18:12.66,R,3.936658,0.000000,0.000000
2025-09-07 21:18:22.66,R,3.935878,0.000000,0.000000
2025-09-07 21:18:32.66,R,3.936324,0.000000,0.000000
2025-09-07 21:18:42.66,R,3.936603,0.000000,0.000000
2025-09-07 21:18:52.66,R,3.934484,0.000000,0.000000
2025-09-07 21:19:02.66,R,3.935264,0.000000,0.000000
2025-09-07 21:19:12.66,R,3.935097,0.000000,0.000000
2025-09-07 21:19:22.66,R,3.933926,0.000000,0.000000
2025-09-07 21:19:32.66,R,3.936157,0.000000,0.000000
2025-09-07 21:19:42.66,R,3.934204,0.000000,0.000000
2025-09-07 21:19:52.66,R,3.933702,0.000000,0.000000
2025-09-07 21:20:02.66,R,3.933981,0.000000,0.000000
2025-09-07 21:20:12.66,R,3.932364,0.000000,0.000000
2025-09-07 21:20:22.66,R,3.933089,0.000000,0.000000
2025-09-07 21:20:32.66,R,3.932867,0.000000,0.000000
2025-09-07 21:20:42.66,R,3.931584,0.000000,0.000000
2025-09-07 21:20:52.67,R,3.931807,0.000000,0.000000
2025-09-07 21:21:02.67,R,3.931585,0.000000,0.000000
2025-09-07 21:21:12.67,R,3.931361,0.000000,0.000000
2025-09-07 21:21:22.67,R,3.931583,0.000000,0.000000
2025-09-07 21:21:32.67,R,3.930469,0.000000,0.000000
2025-09-07 21:21:42.67,R,3.930859,0.000000,0.000000
2025-09-07 21:21:52.67,R,3.930636,0.000000,0.000000
2025-09-07 21:22:02.67,R,3.930470,0.000000,0.000000
2025-09-07 21:22:12.67,R,3.929968,0.000000,0.000000
2025-09-07 21:22:22.67,R,3.930247,0.000000,0.000000
2025-09-07 21:22:32.67,R,3.930023,0.000000,0.000000
2025-09-07 21:22:42.67,R,3.929911,0.000000,0.000000
2025-09-07 21:22:52.67,R,3.928684,0.000000,0.000000
2025-09-07 21:23:02.67,R,3.928851,0.000000,0.000000
2025-09-07 21:23:12.67,R,3.929353,0.000000,0.000000
2025-09-07 21:23:22.67,R,3.929242,0.000000,0.000000
2025-09-07 21:23:32.67,R,3.929353,0.000000,0.000000
2025-09-07 21:23:42.67,R,3.928071,0.000000,0.000000
2025-09-07 21:23:52.67,R,3.928628,0.000000,0.000000
2025-09-07 21:24:02.67,R,3.928461,0.000000,0.000000
2025-09-07 21:24:12.67,R,3.928573,0.000000,0.000000
2025-09-07 21:24:22.67,R,3.928628,0.000000,0.000000
2025-09-07 21:24:32.67,R,3.928015,0.000000,0.000000
2025-09-07 21:24:42.67,R,3.928182,0.000000,0.000000
2025-09-07 21:24:52.67,R,3.926788,0.000000,0.000000
2025-09-07 21:25:02.67,R,3.927234,0.000000,0.000000
2025-09-07 21:25:21.77,D,3.765403,-0.434474,-2.929582
2025-09-07 21:25:31.77,D,3.738691,-0.435683,-6.589204
2025-09-07 21:25:41.78,D,3.730493,-0.430639,-10.226225
2025-09-07 21:25:51.78,D,3.715493,-0.431269,-13.845105
2025-09-07 21:26:01.78,D,3.704507,-0.428852,-17.461550
2025-09-07 21:26:11.78,D,3.690175,-0.427644,-21.058794
2025-09-07 21:26:21.78,D,3.678966,-0.425910,-24.645426
2025-09-07 21:26:31.78,D,3.661121,-0.424071,-28.218235
2025-09-07 21:26:41.78,D,3.638034,-0.423756,-31.781462
2025-09-07 21:26:51.78,D,3.620301,-0.421234,-35.327446
2025-09-07 21:27:01.78,D,3.599389,-0.419080,-38.858852
2025-09-07 21:27:11.78,D,3.575130,-0.417241,-42.374073
2025-09-07 21:27:21.78,D,3.551709,-0.414771,-45.869682
2025-09-07 21:27:31.78,D,3.525555,-0.411776,-49.344006
2025-09-07 21:27:41.78,D,3.501799,-0.408571,-52.787189
2025-09-07 21:27:51.78,D,3.481053,-0.405366,-56.206749
2025-09-07 21:28:01.78,D,3.462094,-0.404841,-59.604549
2025-09-07 21:28:11.78,D,3.441460,-0.403054,-62.996449
2025-09-07 21:28:21.78,D,3.415139,-0.401005,-66.366753
2025-09-07 21:28:31.78,D,3.398075,-0.399219,-69.726089
2025-09-07 21:28:41.78,D,3.384524,-0.398326,-73.070435
2025-09-07 21:28:51.78,D,3.368185,-0.397222,-76.410431
2025-09-07 21:29:01.78,D,3.355525,-0.395593,-79.738373
2025-09-07 21:29:11.78,D,3.341361,-0.393597,-83.053802
2025-09-07 21:29:21.78,D,3.330599,-0.393597,-86.361168
2025-09-07 21:29:31.78,D,3.313423,-0.391915,-89.657814
2025-09-07 21:29:41.78,D,3.302939,-0.391232,-92.949547
2025-09-07 21:29:51.78,D,3.289611,-0.390917,-96.231926
2025-09-07 21:30:01.78,D,3.280353,-0.389341,-99.503342
2025-09-07 21:30:11.78,D,3.270093,-0.387607,-102.769142
2025-09-07 21:30:21.78,D,3.258661,-0.386504,-106.017647
2025-09-07 21:30:31.78,D,3.249627,-0.383614,-109.247696
2025-09-07 21:30:41.78,D,3.239589,-0.382353,-112.465439
2025-09-07 21:30:51.78,D,3.229551,-0.382142,-115.672523
2025-09-07 21:31:01.78,D,3.217618,-0.380198,-118.869102
2025-09-07 21:31:11.78,D,3.203900,-0.380514,-122.060432
2025-09-07 21:31:21.78,D,3.196705,-0.378675,-125.245544
2025-09-07 21:31:31.78,D,3.185663,-0.378149,-128.421112
2025-09-07 21:31:41.78,D,3.177689,-0.377676,-131.596298
2025-09-07 21:31:51.78,D,3.169993,-0.376205,-134.762299
2025-09-07 21:32:01.78,D,3.159677,-0.374997,-137.917694
2025-09-07 21:32:11.78,D,3.150365,-0.374892,-141.068451
2025-09-07 21:32:21.78,D,3.142502,-0.373946,-144.213928
2025-09-07 21:32:31.78,D,3.134638,-0.373420,-147.353287
2025-09-07 21:32:41.78,D,3.123819,-0.372265,-150.485580
2025-09-07 21:32:51.78,D,3.117407,-0.371476,-153.614563
2025-09-07 21:33:01.78,D,3.103076,-0.370793,-156.732758
2025-09-07 21:33:11.78,D,3.094933,-0.369795,-159.846375
2025-09-07 21:33:21.78,D,3.087349,-0.369532,-162.950165
2025-09-07 21:33:31.78,D,3.077144,-0.369007,-166.049774
2025-09-07 21:33:41.78,D,3.067942,-0.368219,-169.144211
2025-09-07 21:33:51.78,D,3.061530,-0.366380,-172.233704
2025-09-07 21:34:01.78,D,3.050711,-0.366012,-175.314972
2025-09-07 21:34:11.78,D,3.041510,-0.365802,-178.391342
2025-09-07 21:34:21.78,D,3.034818,-0.365066,-181.462524
2025-09-07 21:34:31.78,D,3.026452,-0.364331,-184.523254
2025-09-07 21:34:41.78,D,3.016471,-0.364173,-187.575195
2025-09-07 21:34:51.78,D,3.008720,-0.362492,-190.621246
2025-09-07 21:35:01.78,D,2.993719,-0.360495,-193.654266
2025-09-07 21:35:11.78,D,2.986190,-0.359707,-196.678986
2025-09-07 21:35:21.78,D,2.978383,-0.359497,-199.698059
2025-09-07 21:35:31.78,D,2.966505,-0.357027,-202.705139
2025-09-07 21:35:41.78,D,2.959758,-0.356082,-205.701813
2025-09-07 21:35:51.78,D,2.952508,-0.355504,-208.690186
2025-09-07 21:36:01.78,D,2.940630,-0.354032,-211.675369
2025-09-07 21:36:11.78,D,2.932934,-0.353927,-214.649292
2025-09-07 21:36:21.78,D,2.925182,-0.352719,-217.617401
2025-09-07 21:36:31.78,D,2.915870,-0.351563,-220.579071
2025-09-07 21:36:41.78,D,2.907338,-0.351458,-223.529510
2025-09-07 21:36:51.78,D,2.898081,-0.349776,-226.476349
2025-09-07 21:37:01.78,D,2.885310,-0.349356,-229.404678
2025-09-07 21:37:11.78,D,2.876444,-0.348726,-232.335938
2025-09-07 21:37:21.78,D,2.868023,-0.349146,-235.264130
2025-09-07 21:37:31.78,D,2.857093,-0.347622,-238.186783
2025-09-07 21:37:41.78,D,2.849342,-0.347255,-241.103714
2025-09-07 21:37:51.78,D,2.839303,-0.346729,-244.018723
2025-09-07 21:38:01.78,D,2.829377,-0.345468,-246.925217
2025-09-07 21:38:11.78,D,2.821793,-0.344102,-249.823242
2025-09-07 21:38:21.78,D,2.812593,-0.343892,-252.712570
2025-09-07 21:38:31.78,D,2.801216,-0.343524,-255.593674
2025-09-07 21:38:41.78,D,2.790788,-0.341843,-258.472076
2025-09-07 21:38:51.78,D,2.775118,-0.342315,-261.347412
2025-09-07 21:39:01.78,D,2.765749,-0.341212,-264.216034
2025-09-07 21:39:11.78,D,2.753313,-0.339583,-267.074890
2025-09-07 21:39:21.78,D,2.742996,-0.339478,-269.925629
2025-09-07 21:39:31.78,D,2.730895,-0.337219,-272.760162
2025-09-07 21:39:41.78,D,2.718516,-0.334749,-275.573242
2025-09-07 21:39:51.78,D,2.706749,-0.331492,-278.366180
2025-09-07 21:40:01.78,D,2.693700,-0.329127,-281.139282
2025-09-07 21:40:11.78,D,2.678142,-0.326921,-283.886108
2025-09-07 21:40:21.78,D,2.663754,-0.324661,-286.620178
2025-09-07 21:40:31.78,D,2.647805,-0.322875,-289.337952
2025-09-07 21:40:41.78,D,2.635090,-0.322139,-292.046448
2025-09-07 21:40:51.78,D,2.617915,-0.320616,-294.744415
2025-09-07 21:41:01.78,D,2.602412,-0.319355,-297.429901
2025-09-07 21:41:11.78,D,2.584455,-0.317305,-300.105499
2025-09-07 21:41:21.78,D,2.558915,-0.316412,-302.767151
2025-09-07 21:41:31.78,D,2.538839,-0.314258,-305.416443
2025-09-07 21:41:41.78,D,2.521384,-0.311631,-308.047241
2025-09-07 21:41:51.78,D,2.500361,-0.308111,-310.648621
2025-09-07 21:42:01.78,D,2.478835,-0.305063,-313.224640
2025-09-07 21:42:11.78,D,2.451901,-0.305063,-315.788147
2025-09-07 21:42:21.78,D,2.428479,-0.303697,-318.343079
2025-09-07 21:42:31.78,D,2.406396,-0.300334,-320.873932
2025-09-07 21:42:41.78,D,2.385706,-0.298128,-323.387878
2025-09-07 21:42:51.78,D,2.358995,-0.296867,-325.886780
2025-09-07 21:43:01.78,D,2.337972,-0.295133,-328.371552
2025-09-07 21:43:11.78,D,2.316446,-0.293557,-330.842133
2025-09-07 21:43:21.78,D,2.295199,-0.291823,-333.297089
2025-09-07 21:43:31.80,R,1.895026,0.000000,0.000000
2025-09-07 21:43:41.80,R,2.987752,0.000000,0.000000
2025-09-07 21:43:51.80,R,3.113893,0.000000,0.000000
2025-09-07 21:44:01.80,R,3.177968,0.000000,0.000000
2025-09-07 21:44:11.80,R,3.227711,0.000000,0.000000
2025-09-07 21:44:21.80,R,3.260502,0.000000,0.000000
2025-09-07 21:44:31.80,R,3.287325,0.000000,0.000000
2025-09-07 21:44:41.80,R,3.310523,0.000000,0.000000
2025-09-07 21:44:51.80,R,3.333945,0.000000,0.000000
2025-09-07 21:45:01.80,R,3.353685,0.000000,0.000000
2025-09-07 21:45:11.80,R,3.366400,0.000000,0.000000
2025-09-07 21:45:21.80,R,3.382405,0.000000,0.000000
2025-09-07 21:45:31.80,R,3.393948,0.000000,0.000000
2025-09-07 21:45:41.80,R,3.406886,0.000000,0.000000
2025-09-07 21:45:51.80,R,3.418151,0.000000,0.000000
2025-09-07 21:46:01.80,R,3.437892,0.000000,0.000000
2025-09-07 21:46:11.80,R,3.447985,0.000000,0.000000
2025-09-07 21:46:21.80,R,3.457298,0.000000,0.000000
2025-09-07 21:46:31.80,R,3.466165,0.000000,0.000000
2025-09-07 21:46:41.80,R,3.473024,0.000000,0.000000
2025-09-07 21:46:51.80,R,3.483006,0.000000,0.000000
2025-09-07 21:47:01.80,R,3.490256,0.000000,0.000000
2025-09-07 21:47:11.80,R,3.496445,0.000000,0.000000
2025-09-07 21:47:21.80,R,3.502078,0.000000,0.000000
2025-09-07 21:47:31.80,R,3.510777,0.000000,0.000000
2025-09-07 21:47:41.80,R,3.516521,0.000000,0.000000
2025-09-07 21:47:51.80,R,3.521317,0.000000,0.000000
2025-09-07 21:48:01.80,R,3.526001,0.000000,0.000000
2025-09-07 21:48:11.80,R,3.529793,0.000000,0.000000
2025-09-07 21:48:21.80,R,3.539887,0.000000,0.000000
2025-09-07 21:48:31.80,R,3.544571,0.000000,0.000000
2025-09-07 21:48:41.80,R,3.547694,0.000000,0.000000
2025-09-07 21:48:51.80,R,3.551319,0.000000,0.000000
2025-09-07 21:49:01.80,R,3.554887,0.000000,0.000000
2025-09-07 21:49:11.80,R,3.558736,0.000000,0.000000
2025-09-07 21:49:21.80,R,3.563867,0.000000,0.000000
2025-09-07 21:49:31.80,R,3.567044,0.000000,0.000000
2025-09-07 21:49:41.80,R,3.569665,0.000000,0.000000
2025-09-07 21:49:51.80,R,3.573123,0.000000,0.000000
2025-09-07 21:50:01.80,R,3.575020,0.000000,0.000000
2025-09-07 21:50:11.80,R,3.577807,0.000000,0.000000
2025-09-07 21:50:21.80,R,3.579536,0.000000,0.000000
2025-09-07 21:50:31.80,R,3.581098,0.000000,0.000000
2025-09-07 21:50:41.80,R,3.584276,0.000000,0.000000
2025-09-07 21:50:51.80,R,3.586953,0.000000,0.000000
2025-09-07 21:51:01.80,R,3.589128,0.000000,0.000000
2025-09-07 21:51:11.80,R,3.590800,0.000000,0.000000
2025-09-07 21:51:21.80,R,3.593924,0.000000,0.000000
2025-09-07 21:51:31.80,R,3.595987,0.000000,0.000000
2025-09-07 21:51:41.80,R,3.598496,0.000000,0.000000
2025-09-07 21:51:51.80,R,3.599165,0.000000,0.000000
2025-09-07 21:52:01.80,R,3.600783,0.000000,0.000000
2025-09-07 21:52:11.80,R,3.602233,0.000000,0.000000
2025-09-07 21:52:21.80,R,3.603962,0.000000,0.000000
2025-09-07 21:52:31.80,R,3.604631,0.000000,0.000000
2025-09-07 21:52:41.80,R,3.606193,0.000000,0.000000
2025-09-07 21:52:51.80,R,3.607028,0.000000,0.000000
2025-09-07 21:53:01.80,R,3.608701,0.000000,0.000000
2025-09-07 21:53:11.80,R,3.610263,0.000000,0.000000
2025-09-07 21:53:21.80,R,3.611657,0.000000,0.000000
2025-09-07 21:53:31.80,R,3.612550,0.000000,0.000000
2025-09-07 21:53:41.80,R,3.614781,0.000000,0.000000
2025-09-07 21:53:51.80,R,3.616008,0.000000,0.000000
2025-09-07 21:54:01.80,R,3.618126,0.000000,0.000000
2025-09-07 21:54:11.80,R,3.619353,0.000000,0.000000
2025-09-07 21:54:21.80,R,3.621026,0.000000,0.000000
2025-09-07 21:54:31.80,R,3.620691,0.000000,0.000000
2025-09-07 21:54:41.80,R,3.622141,0.000000,0.000000
2025-09-07 21:54:51.80,R,3.622699,0.000000,0.000000
2025-09-07 21:55:01.80,R,3.625152,0.000000,0.000000
2025-09-07 21:55:11.80,R,3.625041,0.000000,0.000000
2025-09-07 21:55:21.80,R,3.625654,0.000000,0.000000
2025-09-07 21:55:31.80,R,3.626044,0.000000,0.000000
2025-09-07 21:55:41.80,R,3.627048,0.000000,0.000000
2025-09-07 21:55:51.80,R,3.627605,0.000000,0.000000
2025-09-07 21:56:01.80,R,3.629278,0.000000,0.000000
2025-09-07 21:56:11.80,R,3.629892,0.000000,0.000000
2025-09-07 21:56:21.80,R,3.630282,0.000000,0.000000
2025-09-07 21:56:31.80,R,3.630673,0.000000,0.000000
2025-09-07 21:56:41.80,R,3.631342,0.000000,0.000000
2025-09-07 21:56:51.80,R,3.632402,0.000000,0.000000
2025-09-07 21:57:01.80,R,3.633015,0.000000,0.000000
2025-09-07 21:57:11.80,R,3.633517,0.000000,0.000000
2025-09-07 21:57:21.80,R,3.633294,0.000000,0.000000
2025-09-07 21:57:31.80,R,3.633741,0.000000,0.000000
2025-09-07 21:57:41.80,R,3.634409,0.000000,0.000000
2025-09-07 21:57:51.82,R,3.634689,0.000000,0.000000
2025-09-07 21:58:01.82,R,3.635135,0.000000,0.000000
2025-09-07 21:58:11.82,R,3.635581,0.000000,0.000000
2025-09-07 21:58:21.82,R,3.635748,0.000000,0.000000
2025-09-07 21:58:31.82,R,3.636752,0.000000,0.000000
2025-09-07 21:58:41.82,R,3.638480,0.000000,0.000000
2025-09-07 21:58:51.82,R,3.637699,0.000000,0.000000
2025-09-07 21:59:01.82,R,3.640544,0.000000,0.000000
2025-09-07 21:59:11.82,R,3.639930,0.000000,0.000000
2025-09-07 21:59:21.83,R,3.643500,0.000000,0.000000
2025-09-07 21:59:31.83,R,3.640097,0.000000,0.000000
2025-09-07 21:59:41.83,R,3.643276,0.000000,0.000000
2025-09-07 21:59:51.83,R,3.647013,0.000000,0.000000
2025-09-07 22:00:01.83,R,3.645842,0.000000,0.000000
2025-09-07 22:00:11.83,R,3.647292,0.000000,0.000000
2025-09-07 22:00:21.83,R,3.648964,0.000000,0.000000
2025-09-07 22:00:31.83,R,3.649299,0.000000,0.000000
2025-09-07 22:00:41.83,R,3.649578,0.000000,0.000000
2025-09-07 22:00:51.83,R,3.650023,0.000000,0.000000
